Repository: tonyfast/Aluminum-Surface-Roughness

Aluminum Surface Roughness explores Materials Informatics on the surface of Aluminum under several processing conditions.

## Datasets

Two datasets were provided by Mark Stoudt at the Materials Measurements Laboratory at the National Institute for Standards and Technology.

1. High Purity Aluminum - Is a study of the Aluminum Surface Roughness of the time of a single experiment.
2. 5574 Aluminum - deformed using multiple processing routes with RVE's extracted at different positions in the sample.

File: _posts/2014-05-20-AA5754_data-Polished-folder-data.html
---
layout: dataset
title: AA5754_data Polished folder data
tags:
- Polished
- AA5754
var:
  - averageheight
  - kurtheight
  - maxheight
  - minheight
  - skewnessheight
  - stdheight
data: 
- name: 
  - A1F 
  image: 
  - AP_A1F-1.png 
  - AP_A1F-2.png 
  metadata:
  - var: surfaceheight
    dims: 
     - 512
     - 512
    type: double
  - var: averageheight
    value: 0.000000
  - var: stdheight
    value: 0.656207
  - var: kurtheight
    value: 3.171979
  - var: skewnessheight
    value: -0.121530
  - var: maxheight
    value: 4.163900
  - var: minheight
    value: -4.015200
  - var: experrve
    dims: 
     - 1
     - 4
    type: char
  - var: experinc
    dims: 
     - 1
     - 4
    type: char
  - var: sampnm
    dims: 
     - 1
     - 6
    type: char
  - var: experdirec
    dims: 
     - 1
     - 8
    type: char
- name: 
  - A2F 
  image: 
  - AP_A2F-1.png 
  - AP_A2F-2.png 
  metadata:
  - var: surfaceheight
    dims: 
     - 512
     - 512
    type: double
  - var: averageheight
    value: -0.000000
  - var: stdheight
    value: 0.638722
  - var: kurtheight
    value: 3.207881
  - var: skewnessheight
    value: -0.131247
  - var: maxheight
    value: 3.955400
  - var: minheight
    value: -3.784000
  - var: experrve
    dims: 
     - 1
     - 4
    type: char
  - var: experinc
    dims: 
     - 1
     - 4
    type: char
  - var: sampnm
    dims: 
     - 1
     - 6
    type: char
  - var: experdirec
    dims: 
     - 1
     - 8
    type: char
- name: 
  - A3F 
  image: 
  - AP_A3F-1.png 
  - AP_A3F-2.png 
  metadata:
  - var: surfaceheight
    dims: 
     - 512
     - 512
    type: double
  - var: averageheight
    value: -0.000000
  - var: stdheight
    value: 0.648208
  - var: kurtheight
    value: 2.894655
  - var: skewnessheight
    value: -0.186704
  - var: maxheight
    value: 3.932900
  - var: minheight
    value: -3.761700
  - var: experrve
    dims: 
     - 1
     - 4
    type: char
  - var: experinc
    dims: 
     - 1
     - 4
    type: char
  - var: sampnm
    dims: 
     - 1
     - 6
    type: char
  - var: experdirec
    dims: 
     - 1
     - 8
    type: char
- name: 
  - A4F 
  image: 
  - AP_A4F-1.png 
  - AP_A4F-2.png 
  metadata:
  - var: surfaceheight
    dims: 
     - 512
     - 512
    type: double
  - var: averageheight
    value: -0.000000
  - var: stdheight
    value: 0.664617
  - var: kurtheight
    value: 2.842814
  - var: skewnessheight
    value: -0.105776
  - var: maxheight
    value: 3.604100
  - var: minheight
    value: -3.770900
  - var: experrve
    dims: 
     - 1
     - 4
    type: char
  - var: experinc
    dims: 
     - 1
     - 4
    type: char
  - var: sampnm
    dims: 
     - 1
     - 6
    type: char
  - var: experdirec
    dims: 
     - 1
     - 8
    type: char
- name: 
  - A5F 
  image: 
  - AP_A5F-1.png 
  - AP_A5F-2.png 
  metadata:
  - var: surfaceheight
    dims: 
     - 512
     - 512
    type: double
  - var: averageheight
    value: -0.000000
  - var: stdheight
    value: 0.670282
  - var: kurtheight
    value: 3.081031
  - var: skewnessheight
    value: -0.040548
  - var: maxheight
    value: 3.918300
  - var: minheight
    value: -3.538800
  - var: experrve
    dims: 
     - 1
     - 4
    type: char
  - var: experinc
    dims: 
     - 1
     - 4
    type: char
  - var: sampnm
    dims: 
     - 1
     - 6
    type: char
  - var: experdirec
    dims: 
     - 1
     - 8
    type: char
- name: 
  - AA5754_data/Polished/AP_AOut.txt 
  description: 
  - What metadata is in this file? 
  metadata:

---

File: _posts/2014-05-20-AA5754_data-Uni_RDpara-Uni-RDpara_05-folder-data.html
---
layout: dataset
title: AA5754_data Uni_RDpara Uni RDpara_05 folder data
tags:
- Uni_RDpara
- AA5754
var:
  - averageheight
  - experinc
  - kurtheight
  - maxheight
  - minheight
  - skewnessheight
  - stdheight
data: 
- name: 
  - A1F 
  image: 
  - Uni-05_A1F-1.png 
  - Uni-05_A1F-2.png 
  metadata:
  - var: surfaceheight
    dims: 
     - 512
     - 512
    type: double
  - var: averageheight
    value: -0.000000
  - var: stdheight
    value: 0.934564
  - var: kurtheight
    value: 3.401557
  - var: skewnessheight
    value: -0.127717
  - var: maxheight
    value: 5.717400
  - var: minheight
    value: -5.342200
  - var: experrve
    dims: 
     - 1
     - 4
    type: char
  - var: experinc
    value: 5.000000
  - var: experdirec
    dims: 
     - 1
     - 10
    type: char
  - var: sampnm
    dims: 
     - 1
     - 6
    type: char
- name: 
  - A2F 
  image: 
  - Uni-05_A2F-1.png 
  - Uni-05_A2F-2.png 
  metadata:
  - var: surfaceheight
    dims: 
     - 512
     - 512
    type: double
  - var: averageheight
    value: 0.000000
  - var: stdheight
    value: 0.975575
  - var: kurtheight
    value: 3.287235
  - var: skewnessheight
    value: -0.136119
  - var: maxheight
    value: 5.072200
  - var: minheight
    value: -5.513600
  - var: experrve
    dims: 
     - 1
     - 4
    type: char
  - var: experinc
    value: 5.000000
  - var: experdirec
    dims: 
     - 1
     - 10
    type: char
  - var: sampnm
    dims: 
     - 1
     - 6
    type: char
- name: 
  - A3F 
  image: 
  - Uni-05_A3F-1.png 
  - Uni-05_A3F-2.png 
  metadata:
  - var: surfaceheight
    dims: 
     - 512
     - 512
    type: double
  - var: averageheight
    value: 0.000000
  - var: stdheight
    value: 1.019558
  - var: kurtheight
    value: 3.024549
  - var: skewnessheight
    value: -0.106369
  - var: maxheight
    value: 5.227500
  - var: minheight
    value: -5.150800
  - var: experrve
    dims: 
     - 1
     - 4
    type: char
  - var: experinc
    value: 5.000000
  - var: experdirec
    dims: 
     - 1
     - 10
    type: char
  - var: sampnm
    dims: 
     - 1
     - 6
    type: char
- name: 
  - A4F 
  image: 
  - Uni-05_A4F-1.png 
  - Uni-05_A4F-2.png 
  metadata:
  - var: surfaceheight
    dims: 
     - 512
     - 512
    type: double
  - var: averageheight
    value: -0.000000
  - var: stdheight
    value: 0.931706
  - var: kurtheight
    value: 3.396577
  - var: skewnessheight
    value: -0.083337
  - var: maxheight
    value: 5.024500
  - var: minheight
    value: -6.537800
  - var: experrve
    dims: 
     - 1
     - 4
    type: char
  - var: experinc
    value: 5.000000
  - var: experdirec
    dims: 
     - 1
     - 10
    type: char
  - var: sampnm
    dims: 
     - 1
     - 6
    type: char
- name: 
  - A5F 
  image: 
  - Uni-05_A5F-1.png 
  - Uni-05_A5F-2.png 
  metadata:
  - var: surfaceheight
    dims: 
     - 512
     - 512
    type: double
  - var: averageheight
    value: 0.000000
  - var: stdheight
    value: 0.953904
  - var: kurtheight
    value: 3.325672
  - var: skewnessheight
    value: -0.157081
  - var: maxheight
    value: 5.038300
  - var: minheight
    value: -5.559800
  - var: experrve
    dims: 
     - 1
     - 4
    type: char
  - var: experinc
    value: 5.000000
  - var: experdirec
    dims: 
     - 1
     - 10
    type: char
  - var: sampnm
    dims: 
     - 1
     - 6
    type: char
- name: 
  - AA5754_data/Uni_RDpara/Uni-RDpara_05/Uni-Out.txt 
  description: 
  - What metadata is in this file? 
  metadata:

---

File: _posts/2014-05-20-AA5754_data-Uni_RDpara-Uni-RDpara_10-folder-data.html
---
layout: dataset
title: AA5754_data Uni_RDpara Uni RDpara_10 folder data
tags:
- Uni_RDpara
- AA5754
var:
  - averageheight
  - experinc
  - kurtheight
  - maxheight
  - minheight
  - skewnessheight
  - stdheight
data: 
- name: 
  - A1F 
  image: 
  - Uni-10_A1F-1.png 
  - Uni-10_A1F-2.png 
  metadata:
  - var: surfaceheight
    dims: 
     - 512
     - 512
    type: double
  - var: averageheight
    value: 0.000000
  - var: stdheight
    value: 1.366807
  - var: kurtheight
    value: 3.742529
  - var: skewnessheight
    value: -0.346722
  - var: maxheight
    value: 6.371900
  - var: minheight
    value: -8.390500
  - var: experrve
    dims: 
     - 1
     - 4
    type: char
  - var: experinc
    value: 0.000000
  - var: experdirec
    dims: 
     - 1
     - 10
    type: char
  - var: sampnm
    dims: 
     - 1
     - 6
    type: char
- name: 
  - A2F 
  image: 
  - Uni-10_A2F-1.png 
  - Uni-10_A2F-2.png 
  metadata:
  - var: surfaceheight
    dims: 
     - 512
     - 512
    type: double
  - var: averageheight
    value: -0.000000
  - var: stdheight
    value: 1.453503
  - var: kurtheight
    value: 3.627751
  - var: skewnessheight
    value: -0.302962
  - var: maxheight
    value: 6.582100
  - var: minheight
    value: -8.500500
  - var: experrve
    dims: 
     - 1
     - 4
    type: char
  - var: experinc
    value: 0.000000
  - var: experdirec
    dims: 
     - 1
     - 10
    type: char
  - var: sampnm
    dims: 
     - 1
     - 6
    type: char
- name: 
  - A3F 
  image: 
  - Uni-10_A3F-1.png 
  - Uni-10_A3F-2.png 
  metadata:
  - var: surfaceheight
    dims: 
     - 512
     - 512
    type: double
  - var: averageheight
    value: -0.000000
  - var: stdheight
    value: 1.421561
  - var: kurtheight
    value: 3.595663
  - var: skewnessheight
    value: -0.217147
  - var: maxheight
    value: 6.869500
  - var: minheight
    value: -8.292300
  - var: experrve
    dims: 
     - 1
     - 4
    type: char
  - var: experinc
    value: 0.000000
  - var: experdirec
    dims: 
     - 1
     - 10
    type: char
  - var: sampnm
    dims: 
     - 1
     - 6
    type: char
- name: 
  - A4F 
  image: 
  - Uni-10_A4F-1.png 
  - Uni-10_A4F-2.png 
  metadata:
  - var: surfaceheight
    dims: 
     - 512
     - 512
    type: double
  - var: averageheight
    value: 0.000000
  - var: stdheight
    value: 1.360815
  - var: kurtheight
    value: 3.951869
  - var: skewnessheight
    value: -0.356533
  - var: maxheight
    value: 7.712100
  - var: minheight
    value: -9.084300
  - var: experrve
    dims: 
     - 1
     - 4
    type: char
  - var: experinc
    value: 0.000000
  - var: experdirec
    dims: 
     - 1
     - 10
    type: char
  - var: sampnm
    dims: 
     - 1
     - 6
    type: char
- name: 
  - A5F 
  image: 
  - Uni-10_A5F-1.png 
  - Uni-10_A5F-2.png 
  metadata:
  - var: surfaceheight
    dims: 
     - 512
     - 512
    type: double
  - var: averageheight
    value: 0.000000
  - var: stdheight
    value: 1.464792
  - var: kurtheight
    value: 3.690479
  - var: skewnessheight
    value: -0.202964
  - var: maxheight
    value: 6.734600
  - var: minheight
    value: -10.573000
  - var: experrve
    dims: 
     - 1
     - 4
    type: char
  - var: experinc
    value: 0.000000
  - var: experdirec
    dims: 
     - 1
     - 10
    type: char
  - var: sampnm
    dims: 
     - 1
     - 6
    type: char
- name: 
  - AA5754_data/Uni_RDpara/Uni-RDpara_10/Uni-Out.txt 
  description: 
  - What metadata is in this file? 
  metadata:

---

File: _posts/2014-05-20-AA5754_data-Uni_RDpara-Uni-RDpara_15-folder-data.html
---
layout: dataset
title: AA5754_data Uni_RDpara Uni RDpara_15 folder data
tags:
- Uni_RDpara
- AA5754
var:
  - averageheight
  - experinc
  - kurtheight
  - maxheight
  - minheight
  - skewnessheight
  - stdheight
data: 
- name: 
  - A1F 
  image: 
  - Uni-15_A1F-1.png 
  - Uni-15_A1F-2.png 
  metadata:
  - var: surfaceheight
    dims: 
     - 512
     - 512
    type: double
  - var: averageheight
    value: 0.000000
  - var: stdheight
    value: 1.854576
  - var: kurtheight
    value: 3.664162
  - var: skewnessheight
    value: -0.471657
  - var: maxheight
    value: 8.820900
  - var: minheight
    value: -11.511000
  - var: experrve
    dims: 
     - 1
     - 4
    type: char
  - var: experinc
    value: 5.000000
  - var: experdirec
    dims: 
     - 1
     - 10
    type: char
  - var: sampnm
    dims: 
     - 1
     - 6
    type: char
- name: 
  - A2F 
  image: 
  - Uni-15_A2F-1.png 
  - Uni-15_A2F-2.png 
  metadata:
  - var: surfaceheight
    dims: 
     - 512
     - 512
    type: double
  - var: averageheight
    value: -0.000000
  - var: stdheight
    value: 1.810754
  - var: kurtheight
    value: 3.868919
  - var: skewnessheight
    value: -0.448423
  - var: maxheight
    value: 8.568500
  - var: minheight
    value: -10.581000
  - var: experrve
    dims: 
     - 1
     - 4
    type: char
  - var: experinc
    value: 5.000000
  - var: experdirec
    dims: 
     - 1
     - 10
    type: char
  - var: sampnm
    dims: 
     - 1
     - 6
    type: char
- name: 
  - A3F 
  image: 
  - Uni-15_A3F-1.png 
  - Uni-15_A3F-2.png 
  metadata:
  - var: surfaceheight
    dims: 
     - 512
     - 512
    type: double
  - var: averageheight
    value: 0.000000
  - var: stdheight
    value: 1.799141
  - var: kurtheight
    value: 3.798901
  - var: skewnessheight
    value: -0.461842
  - var: maxheight
    value: 7.889800
  - var: minheight
    value: -9.215100
  - var: experrve
    dims: 
     - 1
     - 4
    type: char
  - var: experinc
    value: 5.000000
  - var: experdirec
    dims: 
     - 1
     - 10
    type: char
  - var: sampnm
    dims: 
     - 1
     - 6
    type: char
- name: 
  - A4F 
  image: 
  - Uni-15_A4F-1.png 
  - Uni-15_A4F-2.png 
  metadata:
  - var: surfaceheight
    dims: 
     - 512
     - 512
    type: double
  - var: averageheight
    value: -0.000000
  - var: stdheight
    value: 1.879357
  - var: kurtheight
    value: 3.667815
  - var: skewnessheight
    value: -0.415285
  - var: maxheight
    value: 9.051900
  - var: minheight
    value: -12.653000
  - var: experrve
    dims: 
     - 1
     - 4
    type: char
  - var: experinc
    value: 5.000000
  - var: experdirec
    dims: 
     - 1
     - 10
    type: char
  - var: sampnm
    dims: 
     - 1
     - 6
    type: char
- name: 
  - A5F 
  image: 
  - Uni-15_A5F-1.png 
  - Uni-15_A5F-2.png 
  metadata:
  - var: surfaceheight
    dims: 
     - 512
     - 512
    type: double
  - var: averageheight
    value: -0.000000
  - var: stdheight
    value: 1.844066
  - var: kurtheight
    value: 3.601329
  - var: skewnessheight
    value: -0.342724
  - var: maxheight
    value: 9.003200
  - var: minheight
    value: -9.895200
  - var: experrve
    dims: 
     - 1
     - 4
    type: char
  - var: experinc
    value: 5.000000
  - var: experdirec
    dims: 
     - 1
     - 10
    type: char
  - var: sampnm
    dims: 
     - 1
     - 6
    type: char
- name: 
  - AA5754_data/Uni_RDpara/Uni-RDpara_15/Uni-Out.txt 
  description: 
  - What metadata is in this file? 
  metadata:

---

File: _posts/2014-05-20-AA5754_data-Uni_RDperp-Uni_RDperp_05-folder-data.html
---
layout: dataset
title: AA5754_data Uni_RDperp Uni_RDperp_05 folder data
tags:
- Uni_RDperp
- AA5754
var:
  - averageheight
  - kurtheight
  - maxheight
  - minheight
  - skewnessheight
  - stdheight
data: 
- name: 
  - AA5754_data/Uni_RDperp/Uni_RDperp_05/Uni_Out.txt 
  description: 
  - What metadata is in this file? 
  metadata:
- name: 
  - RDperp-05_A1F 
  image: 
  - Uni_RDperp-05_A1F-1.png 
  - Uni_RDperp-05_A1F-2.png 
  metadata:
  - var: surfaceheight
    dims: 
     - 512
     - 512
    type: double
  - var: averageheight
    value: -0.000000
  - var: stdheight
    value: 0.891308
  - var: kurtheight
    value: 3.540739
  - var: skewnessheight
    value: -0.388426
  - var: maxheight
    value: 5.608700
  - var: minheight
    value: -5.925500
  - var: experrve
    dims: 
     - 1
     - 14
    type: char
  - var: experinc
    dims: 
     - 0
     - 0
    type: double
  - var: experdirec
    dims: 
     - 1
     - 10
    type: char
  - var: sampnm
    dims: 
     - 1
     - 6
    type: char
- name: 
  - RDperp-05_A2F 
  image: 
  - Uni_RDperp-05_A2F-1.png 
  - Uni_RDperp-05_A2F-2.png 
  metadata:
  - var: surfaceheight
    dims: 
     - 512
     - 512
    type: double
  - var: averageheight
    value: -0.000000
  - var: stdheight
    value: 0.892283
  - var: kurtheight
    value: 3.154573
  - var: skewnessheight
    value: -0.128156
  - var: maxheight
    value: 6.491700
  - var: minheight
    value: -5.817900
  - var: experrve
    dims: 
     - 1
     - 14
    type: char
  - var: experinc
    dims: 
     - 0
     - 0
    type: double
  - var: experdirec
    dims: 
     - 1
     - 10
    type: char
  - var: sampnm
    dims: 
     - 1
     - 6
    type: char
- name: 
  - RDperp-05_A3F 
  image: 
  - Uni_RDperp-05_A3F-1.png 
  - Uni_RDperp-05_A3F-2.png 
  metadata:
  - var: surfaceheight
    dims: 
     - 512
     - 512
    type: double
  - var: averageheight
    value: 0.000000
  - var: stdheight
    value: 0.937479
  - var: kurtheight
    value: 3.522446
  - var: skewnessheight
    value: -0.428396
  - var: maxheight
    value: 6.203800
  - var: minheight
    value: -6.507800
  - var: experrve
    dims: 
     - 1
     - 14
    type: char
  - var: experinc
    dims: 
     - 0
     - 0
    type: double
  - var: experdirec
    dims: 
     - 1
     - 10
    type: char
  - var: sampnm
    dims: 
     - 1
     - 6
    type: char
- name: 
  - RDperp-05_A4F 
  image: 
  - Uni_RDperp-05_A4F-1.png 
  - Uni_RDperp-05_A4F-2.png 
  metadata:
  - var: surfaceheight
    dims: 
     - 512
     - 512
    type: double
  - var: averageheight
    value: -0.000000
  - var: stdheight
    value: 0.771658
  - var: kurtheight
    value: 3.807755
  - var: skewnessheight
    value: -0.425639
  - var: maxheight
    value: 4.741100
  - var: minheight
    value: -4.798800
  - var: experrve
    dims: 
     - 1
     - 14
    type: char
  - var: experinc
    dims: 
     - 0
     - 0
    type: double
  - var: experdirec
    dims: 
     - 1
     - 10
    type: char
  - var: sampnm
    dims: 
     - 1
     - 6
    type: char
- name: 
  - RDperp-05_A5F 
  image: 
  - Uni_RDperp-05_A5F-1.png 
  - Uni_RDperp-05_A5F-2.png 
  metadata:
  - var: surfaceheight
    dims: 
     - 512
     - 512
    type: double
  - var: averageheight
    value: 0.000000
  - var: stdheight
    value: 0.882631
  - var: kurtheight
    value: 3.358130
  - var: skewnessheight
    value: -0.349773
  - var: maxheight
    value: 4.815900
  - var: minheight
    value: -5.095400
  - var: experrve
    dims: 
     - 1
     - 14
    type: char
  - var: experinc
    dims: 
     - 0
     - 0
    type: double
  - var: experdirec
    dims: 
     - 1
     - 10
    type: char
  - var: sampnm
    dims: 
     - 1
     - 6
    type: char

---

File: _posts/2014-05-20-AA5754_data-Uni_RDperp-Uni_RDperp_10-folder-data.html
---
layout: dataset
title: AA5754_data Uni_RDperp Uni_RDperp_10 folder data
tags:
- Uni_RDperp
- AA5754
var:
  - averageheight
  - kurtheight
  - maxheight
  - minheight
  - skewnessheight
  - stdheight
data: 
- name: 
  - AA5754_data/Uni_RDperp/Uni_RDperp_10/Uni_Out.txt 
  description: 
  - What metadata is in this file? 
  metadata:
- name: 
  - RDperp-10_A1F 
  image: 
  - Uni_RDperp-10_A1F-1.png 
  - Uni_RDperp-10_A1F-2.png 
  metadata:
  - var: surfaceheight
    dims: 
     - 512
     - 512
    type: double
  - var: averageheight
    value: 0.000000
  - var: stdheight
    value: 1.438305
  - var: kurtheight
    value: 4.310651
  - var: skewnessheight
    value: -0.700271
  - var: maxheight
    value: 6.172800
  - var: minheight
    value: -10.681000
  - var: experrve
    dims: 
     - 1
     - 14
    type: char
  - var: experinc
    dims: 
     - 0
     - 0
    type: double
  - var: experdirec
    dims: 
     - 1
     - 10
    type: char
  - var: sampnm
    dims: 
     - 1
     - 6
    type: char
- name: 
  - RDperp-10_A2F 
  image: 
  - Uni_RDperp-10_A2F-1.png 
  - Uni_RDperp-10_A2F-2.png 
  metadata:
  - var: surfaceheight
    dims: 
     - 512
     - 512
    type: double
  - var: averageheight
    value: 0.000000
  - var: stdheight
    value: 1.401509
  - var: kurtheight
    value: 4.074729
  - var: skewnessheight
    value: -0.639430
  - var: maxheight
    value: 6.524400
  - var: minheight
    value: -8.867100
  - var: experrve
    dims: 
     - 1
     - 14
    type: char
  - var: experinc
    dims: 
     - 0
     - 0
    type: double
  - var: experdirec
    dims: 
     - 1
     - 10
    type: char
  - var: sampnm
    dims: 
     - 1
     - 6
    type: char
- name: 
  - RDperp-10_A3F 
  image: 
  - Uni_RDperp-10_A3F-1.png 
  - Uni_RDperp-10_A3F-2.png 
  metadata:
  - var: surfaceheight
    dims: 
     - 512
     - 512
    type: double
  - var: averageheight
    value: -0.000000
  - var: stdheight
    value: 1.572065
  - var: kurtheight
    value: 3.794738
  - var: skewnessheight
    value: -0.612246
  - var: maxheight
    value: 7.345600
  - var: minheight
    value: -10.047000
  - var: experrve
    dims: 
     - 1
     - 14
    type: char
  - var: experinc
    dims: 
     - 0
     - 0
    type: double
  - var: experdirec
    dims: 
     - 1
     - 10
    type: char
  - var: sampnm
    dims: 
     - 1
     - 6
    type: char
- name: 
  - RDperp-10_A4F 
  image: 
  - Uni_RDperp-10_A4F-1.png 
  - Uni_RDperp-10_A4F-2.png 
  metadata:
  - var: surfaceheight
    dims: 
     - 512
     - 512
    type: double
  - var: averageheight
    value: -0.000000
  - var: stdheight
    value: 1.491884
  - var: kurtheight
    value: 3.679937
  - var: skewnessheight
    value: -0.561108
  - var: maxheight
    value: 6.957000
  - var: minheight
    value: -8.787800
  - var: experrve
    dims: 
     - 1
     - 14
    type: char
  - var: experinc
    dims: 
     - 0
     - 0
    type: double
  - var: experdirec
    dims: 
     - 1
     - 10
    type: char
  - var: sampnm
    dims: 
     - 1
     - 6
    type: char
- name: 
  - RDperp-10_A5F 
  image: 
  - Uni_RDperp-10_A5F-1.png 
  - Uni_RDperp-10_A5F-2.png 
  metadata:
  - var: surfaceheight
    dims: 
     - 512
     - 512
    type: double
  - var: averageheight
    value: -0.000000
  - var: stdheight
    value: 1.345920
  - var: kurtheight
    value: 3.813603
  - var: skewnessheight
    value: -0.533280
  - var: maxheight
    value: 6.698100
  - var: minheight
    value: -9.699200
  - var: experrve
    dims: 
     - 1
     - 14
    type: char
  - var: experinc
    dims: 
     - 0
     - 0
    type: double
  - var: experdirec
    dims: 
     - 1
     - 10
    type: char
  - var: sampnm
    dims: 
     - 1
     - 6
    type: char

---

File: _posts/2014-05-20-AA5754_data-Uni_RDperp-Uni_RDperp_15-folder-data.html
---
layout: dataset
title: AA5754_data Uni_RDperp Uni_RDperp_15 folder data
tags:
- Uni_RDperp
- AA5754
var:
  - averageheight
  - kurtheight
  - maxheight
  - minheight
  - skewnessheight
  - stdheight
data: 
- name: 
  - AA5754_data/Uni_RDperp/Uni_RDperp_15/Uni_Out.txt 
  description: 
  - What metadata is in this file? 
  metadata:
- name: 
  - RDperp-15_A1F 
  image: 
  - Uni_RDperp-15_A1F-1.png 
  - Uni_RDperp-15_A1F-2.png 
  metadata:
  - var: surfaceheight
    dims: 
     - 512
     - 512
    type: double
  - var: averageheight
    value: -0.000000
  - var: stdheight
    value: 2.123563
  - var: kurtheight
    value: 3.866541
  - var: skewnessheight
    value: -0.632376
  - var: maxheight
    value: 10.562000
  - var: minheight
    value: -11.816000
  - var: experrve
    dims: 
     - 1
     - 14
    type: char
  - var: experinc
    dims: 
     - 0
     - 0
    type: double
  - var: experdirec
    dims: 
     - 1
     - 10
    type: char
  - var: sampnm
    dims: 
     - 1
     - 6
    type: char
- name: 
  - RDperp-15_A2F 
  image: 
  - Uni_RDperp-15_A2F-1.png 
  - Uni_RDperp-15_A2F-2.png 
  metadata:
  - var: surfaceheight
    dims: 
     - 512
     - 512
    type: double
  - var: averageheight
    value: -0.000000
  - var: stdheight
    value: 2.125581
  - var: kurtheight
    value: 4.107714
  - var: skewnessheight
    value: -0.676021
  - var: maxheight
    value: 10.558000
  - var: minheight
    value: -13.426000
  - var: experrve
    dims: 
     - 1
     - 14
    type: char
  - var: experinc
    dims: 
     - 0
     - 0
    type: double
  - var: experdirec
    dims: 
     - 1
     - 10
    type: char
  - var: sampnm
    dims: 
     - 1
     - 6
    type: char
- name: 
  - RDperp-15_A3F 
  image: 
  - Uni_RDperp-15_A3F-1.png 
  - Uni_RDperp-15_A3F-2.png 
  metadata:
  - var: surfaceheight
    dims: 
     - 512
     - 512
    type: double
  - var: averageheight
    value: -0.000000
  - var: stdheight
    value: 1.917434
  - var: kurtheight
    value: 4.338139
  - var: skewnessheight
    value: -0.691699
  - var: maxheight
    value: 7.960400
  - var: minheight
    value: -10.755000
  - var: experrve
    dims: 
     - 1
     - 14
    type: char
  - var: experinc
    dims: 
     - 0
     - 0
    type: double
  - var: experdirec
    dims: 
     - 1
     - 10
    type: char
  - var: sampnm
    dims: 
     - 1
     - 6
    type: char
- name: 
  - RDperp-15_A4F 
  image: 
  - Uni_RDperp-15_A4F-1.png 
  - Uni_RDperp-15_A4F-2.png 
  metadata:
  - var: surfaceheight
    dims: 
     - 512
     - 512
    type: double
  - var: averageheight
    value: 0.000000
  - var: stdheight
    value: 2.091872
  - var: kurtheight
    value: 3.864507
  - var: skewnessheight
    value: -0.608991
  - var: maxheight
    value: 10.956000
  - var: minheight
    value: -12.213000
  - var: experrve
    dims: 
     - 1
     - 14
    type: char
  - var: experinc
    dims: 
     - 0
     - 0
    type: double
  - var: experdirec
    dims: 
     - 1
     - 10
    type: char
  - var: sampnm
    dims: 
     - 1
     - 6
    type: char
- name: 
  - RDperp-15_A5F 
  image: 
  - Uni_RDperp-15_A5F-1.png 
  - Uni_RDperp-15_A5F-2.png 
  metadata:
  - var: surfaceheight
    dims: 
     - 512
     - 512
    type: double
  - var: averageheight
    value: 0.000000
  - var: stdheight
    value: 2.167819
  - var: kurtheight
    value: 3.985338
  - var: skewnessheight
    value: -0.671608
  - var: maxheight
    value: 12.245000
  - var: minheight
    value: -15.958000
  - var: experrve
    dims: 
     - 1
     - 14
    type: char
  - var: experinc
    dims: 
     - 0
     - 0
    type: double
  - var: experdirec
    dims: 
     - 1
     - 10
    type: char
  - var: sampnm
    dims: 
     - 1
     - 6
    type: char

---

File: _posts/2014-05-20-AA5754_data-Uni_RDperp-Uni_RDperp_19-folder-data.html
---
layout: dataset
title: AA5754_data Uni_RDperp Uni_RDperp_19 folder data
tags:
- Uni_RDperp
- AA5754
var:
  - averageheight
  - kurtheight
  - maxheight
  - minheight
  - skewnessheight
  - stdheight
data: 
- name: 
  - AA5754_data/Uni_RDperp/Uni_RDperp_19/Uni_Out.txt 
  description: 
  - What metadata is in this file? 
  metadata:
- name: 
  - RDPerp19_A1F 
  image: 
  - Uni_RDPerp19_A1F-1.png 
  - Uni_RDPerp19_A1F-2.png 
  metadata:
  - var: surfaceheight
    dims: 
     - 512
     - 512
    type: double
  - var: averageheight
    value: -0.000000
  - var: stdheight
    value: 2.510117
  - var: kurtheight
    value: 4.249622
  - var: skewnessheight
    value: -0.314318
  - var: maxheight
    value: 16.289000
  - var: minheight
    value: -17.291000
  - var: experrve
    dims: 
     - 1
     - 13
    type: char
  - var: experinc
    dims: 
     - 0
     - 0
    type: double
  - var: experdirec
    dims: 
     - 1
     - 10
    type: char
  - var: sampnm
    dims: 
     - 1
     - 6
    type: char
- name: 
  - RDPerp19_A2F 
  image: 
  - Uni_RDPerp19_A2F-1.png 
  - Uni_RDPerp19_A2F-2.png 
  metadata:
  - var: surfaceheight
    dims: 
     - 512
     - 512
    type: double
  - var: averageheight
    value: 0.000000
  - var: stdheight
    value: 2.439984
  - var: kurtheight
    value: 4.171378
  - var: skewnessheight
    value: -0.268105
  - var: maxheight
    value: 16.822000
  - var: minheight
    value: -16.624000
  - var: experrve
    dims: 
     - 1
     - 13
    type: char
  - var: experinc
    dims: 
     - 0
     - 0
    type: double
  - var: experdirec
    dims: 
     - 1
     - 10
    type: char
  - var: sampnm
    dims: 
     - 1
     - 6
    type: char
- name: 
  - RDPerp19_A3F 
  image: 
  - Uni_RDPerp19_A3F-1.png 
  - Uni_RDPerp19_A3F-2.png 
  metadata:
  - var: surfaceheight
    dims: 
     - 512
     - 512
    type: double
  - var: averageheight
    value: 0.000000
  - var: stdheight
    value: 3.940962
  - var: kurtheight
    value: 4.712864
  - var: skewnessheight
    value: -0.369327
  - var: maxheight
    value: 33.188000
  - var: minheight
    value: -30.935000
  - var: experrve
    dims: 
     - 1
     - 13
    type: char
  - var: experinc
    dims: 
     - 0
     - 0
    type: double
  - var: experdirec
    dims: 
     - 1
     - 10
    type: char
  - var: sampnm
    dims: 
     - 1
     - 6
    type: char
- name: 
  - RDPerp19_A4F 
  image: 
  - Uni_RDPerp19_A4F-1.png 
  - Uni_RDPerp19_A4F-2.png 
  metadata:
  - var: surfaceheight
    dims: 
     - 512
     - 512
    type: double
  - var: averageheight
    value: 0.000000
  - var: stdheight
    value: 3.312955
  - var: kurtheight
    value: 4.986597
  - var: skewnessheight
    value: -0.443400
  - var: maxheight
    value: 23.878000
  - var: minheight
    value: -24.416000
  - var: experrve
    dims: 
     - 1
     - 13
    type: char
  - var: experinc
    dims: 
     - 0
     - 0
    type: double
  - var: experdirec
    dims: 
     - 1
     - 10
    type: char
  - var: sampnm
    dims: 
     - 1
     - 6
    type: char
- name: 
  - RDPerp19_A5F 
  image: 
  - Uni_RDPerp19_A5F-1.png 
  - Uni_RDPerp19_A5F-2.png 
  metadata:
  - var: surfaceheight
    dims: 
     - 512
     - 512
    type: double
  - var: averageheight
    value: 0.000000
  - var: stdheight
    value: 3.482726
  - var: kurtheight
    value: 4.677305
  - var: skewnessheight
    value: -0.531954
  - var: maxheight
    value: 23.417000
  - var: minheight
    value: -27.600000
  - var: experrve
    dims: 
     - 1
     - 13
    type: char
  - var: experinc
    dims: 
     - 0
     - 0
    type: double
  - var: experdirec
    dims: 
     - 1
     - 10
    type: char
  - var: sampnm
    dims: 
     - 1
     - 6
    type: char

---

File: _posts/2014-05-20-Convert-All-AA5754.html
---
layout: report
title: Convert All AA5754

---

ConvertDriver
Contents
Convert all surface data to webpages
Adding tags to datasets

Convert all surface data to webpages
Here's some markup
list1
list2

materials = {'AA5754_data','HPAl_strain_data'};

for mm = 1 %: 2
  % cycle over materials
  fldrs = strsplit(genpath( materials{mm} ),':');
  for dd = 1 : numel( fldrs );
  files = dir( fldrs{dd} );

  % Add a statement to only look at text files, the directory
  % structures are different for AA5754
  bf = find(~[files.isdir] & ~ismember({files(:).name},'.DS_Store') & ...
  cellfun(@(x)numel(strfind(x,'.txt'))>0, {files(:).name}) );

  for ff = 1 : numel(bf)
  if ff == 1
  clear data;
  end
  fn = fullfile( fldrs{dd}, files(bf(ff)).name );

param.plotpre = regexprep(files(bf(ff)).name,'.txt','');
  switch materials{mm}
  case 'AA5754_data'
  % This is a cell array because of dissimilar structures
  % for differnet files
  data{ff} = ConvertSurfaceAA5754(fn,param );
  % Add tags to data for web
  case 'HPAl_strain_data'
  data(ff) = ConvertSurfaceHPA( fn,param);

  end

end
  if ff > 1

Adding tags to datasets
Happens at the function level call, it is not part of the data structure.
  %asdflasdjflkjahsdlfkjas;ldkjf;laskjdfl;
  % This is a middle index and its a huge hack
  ff = 3; % This is a middle index and its a huge hack
  %asdflasdjflkjahsdlfkjas;ldkjf;laskjdfl;
  if iscell(data)
  tags = { data{ff}.experdirec data{ff}.sampnm};
  else
  tags = { data(ff).experdirec data(ff).sampnm};
  end
  matinpublish( data, 'title', sprintf('%s-folder-data',regexprep(fldrs{dd},filesep,'-')),...
  'tags',tags);
%  return% Debugging statement

  end
  %
  %  strsplit( genpath( fullfile( '.',materials{mm})) )
  end

end

Published with MATLAB® R2013a

File: _posts/2014-05-20-Convert-All-HPA.html
---
layout: report
title: Convert All HPA

---

ConvertDriver
Contents
Convert all surface data to webpages
Adding tags to datasets

Convert all surface data to webpages
Here's some markup
list1
list2

materials = {'AA5754_data','HPAl_strain_data'};

for mm = 2
  % cycle over materials
  fldrs = strsplit(genpath( materials{mm} ),':');
  for dd = 1 : numel( fldrs );
  files = dir( fldrs{dd} );

  % Add a statement to only look at text files, the directory
  % structures are different for AA5754
  bf = find(~[files.isdir] & ~ismember({files(:).name},'.DS_Store') & ...
  cellfun(@(x)numel(strfind(x,'.txt'))>0, {files(:).name}) );

  for ff = 1 : numel(bf)
  if ff == 1
  clear data;
  end
  fn = fullfile( fldrs{dd}, files(bf(ff)).name );

param.plotpre = regexprep(files(bf(ff)).name,'.txt','');
  switch materials{mm}
  case 'AA5754_data'
  % This is a cell array because of dissimilar structures
  % for differnet files
  data{ff} = ConvertSurfaceAA5754(fn,param );
  % Add tags to data for web
  case 'HPAl_strain_data'
  data(ff) = ConvertSurfaceHPA( fn,param);

  end

end
  if ff > 1

Adding tags to datasets
Happens at the function level call, it is not part of the data structure.
  %asdflasdjflkjahsdlfkjas;ldkjf;laskjdfl;
  % This is a middle index and its a huge hack
  ff = 3; % This is a middle index and its a huge hack
  %asdflasdjflkjahsdlfkjas;ldkjf;laskjdfl;
  if iscell(data)
  tags = { data{ff}.experdirec data{ff}.sampnm};
  else
  tags = { materials{mm} };
  end
  matinpublish( data, 'title', sprintf('%s-folder-data',regexprep(fldrs{dd},filesep,'-')),...
  'tags',tags);
%  return% Debugging statement

  end
  %
  %  strsplit( genpath( fullfile( '.',materials{mm})) )
  end

end

data = 

  surfaceheight: [512x512 double]
  averageheight: -2.1626e-08
  stdheight: 0.8188
  kurtheight: 2.8362
  skewnessheight: -0.2556
  maxheight: 3.2059
  minheight: -5.5141
  image: {'Strain000F-1.png'  'Strain000F-2.png'}
  step: 0
  name: '000'

data = 

  surfaceheight: [512x512 double]
  averageheight: 2.3027e-09
  stdheight: 0.9792
  kurtheight: 2.7430
  skewnessheight: -0.0784
  maxheight: 11.1730
  minheight: -6.3592
  image: {'Strain005F-1.png'  'Strain005F-2.png'}
  step: 5
  name: '005'

data = 

  surfaceheight: [512x512 double]
  averageheight: 5.8621e-09
  stdheight: 0.9342
  kurtheight: 2.6795
  skewnessheight: -0.2118
  maxheight: 9.0194
  minheight: -5.9697
  image: {'Strain010F-1.png'  'Strain010F-2.png'}
  step: 10
  name: '010'

data = 

  surfaceheight: [512x512 double]
  averageheight: -3.3352e-09
  stdheight: 0.9511
  kurtheight: 2.7016
  skewnessheight: -0.2336
  maxheight: 9.2060
  minheight: -5.1831
  image: {'Strain015F-1.png'  'Strain015F-2.png'}
  step: 15
  name: '015'

data = 

  surfaceheight: [512x512 double]
  averageheight: 3.1620e-08
  stdheight: 0.9723
  kurtheight: 2.7666
  skewnessheight: -0.2984
  maxheight: 9.5255
  minheight: -6.4872
  image: {'Strain020F-1.png'  'Strain020F-2.png'}
  step: 20
  name: '020'

data = 

  surfaceheight: [512x512 double]
  averageheight: 5.7480e-09
  stdheight: 0.9506
  kurtheight: 2.8131
  skewnessheight: -0.3431
  maxheight: 7.8924
  minheight: -6.2410
  image: {'Strain025F-1.png'  'Strain025F-2.png'}
  step: 25
  name: '025'

data = 

  surfaceheight: [512x512 double]
  averageheight: -3.5573e-08
  stdheight: 0.9394
  kurtheight: 2.9985
  skewnessheight: -0.3654
  maxheight: 9.3753
  minheight: -5.6079
  image: {'Strain030F-1.png'  'Strain030F-2.png'}
  step: 30
  name: '030'

data = 

  surfaceheight: [512x512 double]
  averageheight: 1.0557e-09
  stdheight: 0.9459
  kurtheight: 3.0946
  skewnessheight: -0.3941
  maxheight: 8.7000
  minheight: -6.0397
  image: {'Strain035F-1.png'  'Strain035F-2.png'}
  step: 35
  name: '035'

data = 

  surfaceheight: [512x512 double]
  averageheight: -8.3653e-09
  stdheight: 0.9598
  kurtheight: 3.2110
  skewnessheight: -0.4104
  maxheight: 8.4435
  minheight: -7.5417
  image: {'Strain040F-1.png'  'Strain040F-2.png'}
  step: 40
  name: '040'

data = 

  surfaceheight: [512x512 double]
  averageheight: -4.1668e-08
  stdheight: 0.9924
  kurtheight: 3.2765
  skewnessheight: -0.3748
  maxheight: 10.0030
  minheight: -7.0799
  image: {'Strain045F-1.png'  'Strain045F-2.png'}
  step: 45
  name: '045'

data = 

  surfaceheight: [512x512 double]
  averageheight: -5.4613e-10
  stdheight: 1.0025
  kurtheight: 3.3239
  skewnessheight: -0.4017
  maxheight: 7.3935
  minheight: -7.2466
  image: {'Strain050F-1.png'  'Strain050F-2.png'}
  step: 50
  name: '050'

data = 

  surfaceheight: [512x512 double]
  averageheight: -6.7780e-08
  stdheight: 1.0356
  kurtheight: 3.3717
  skewnessheight: -0.3948
  maxheight: 8.0867
  minheight: -6.6123
  image: {'Strain055F-1.png'  'Strain055F-2.png'}
  step: 55
  name: '055'

data = 

  surfaceheight: [512x512 double]
  averageheight: -4.4813e-08
  stdheight: 1.0528
  kurtheight: 3.3982
  skewnessheight: -0.3440
  maxheight: 8.4826
  minheight: -9.1339
  image: {'Strain060F-1.png'  'Strain060F-2.png'}
  step: 60
  name: '060'

data = 

  surfaceheight: [512x512 double]
  averageheight: -2.1090e-08
  stdheight: 1.0864
  kurtheight: 3.3364
  skewnessheight: -0.3411
  maxheight: 8.4004
  minheight: -7.7336
  image: {'Strain065F-1.png'  'Strain065F-2.png'}
  step: 65
  name: '065'

data = 

  surfaceheight: [512x512 double]
  averageheight: -1.2367e-08
  stdheight: 1.1074
  kurtheight: 3.3614
  skewnessheight: -0.3177
  maxheight: 9.2702
  minheight: -7.8988
  image: {'Strain070F-1.png'  'Strain070F-2.png'}
  step: 70
  name: '070'

data = 

  surfaceheight: [512x512 double]
  averageheight: -6.9249e-08
  stdheight: 1.1596
  kurtheight: 3.3806
  skewnessheight: -0.3031
  maxheight: 9.7062
  minheight: -7.8042
  image: {'Strain075F-1.png'  'Strain075F-2.png'}
  step: 75
  name: '075'

data = 

  surfaceheight: [512x512 double]
  averageheight: -2.7314e-08
  stdheight: 1.2191
  kurtheight: 3.1244
  skewnessheight: -0.3382
  maxheight: 7.5877
  minheight: -9.6002
  image: {'Strain080F-1.png'  'Strain080F-2.png'}
  step: 80
  name: '080'

data = 

  surfaceheight: [512x512 double]
  averageheight: -6.7612e-08
  stdheight: 1.2470
  kurtheight: 3.1017
  skewnessheight: -0.3298
  maxheight: 8.1547
  minheight: -9.1952
  image: {'Strain085F-1.png'  'Strain085F-2.png'}
  step: 85
  name: '085'

data = 

  surfaceheight: [512x512 double]
  averageheight: 2.4616e-08
  stdheight: 1.2931
  kurtheight: 3.0024
  skewnessheight: -0.3062
  maxheight: 9.0879
  minheight: -8.9392
  image: {'Strain090F-1.png'  'Strain090F-2.png'}
  step: 90
  name: '090'

data = 

  surfaceheight: [512x512 double]
  averageheight: 5.5629e-08
  stdheight: 1.3046
  kurtheight: 3.0943
  skewnessheight: -0.3065
  maxheight: 8.8479
  minheight: -17.0870
  image: {'Strain095F-1.png'  'Strain095F-2.png'}
  step: 95
  name: '095'

data = 

  surfaceheight: [512x512 double]
  averageheight: -3.9267e-08
  stdheight: 1.3639
  kurtheight: 2.9165
  skewnessheight: -0.2812
  maxheight: 10.3140
  minheight: -7.7349
  image: {'Strain100F-1.png'  'Strain100F-2.png'}
  step: 100
  name: '100'

data = 

  surfaceheight: [512x512 double]
  averageheight: -5.2303e-08
  stdheight: 1.4632
  kurtheight: 2.8879
  skewnessheight: -0.2997
  maxheight: 9.3948
  minheight: -7.8114
  image: {'Strain110F-1.png'  'Strain110F-2.png'}
  step: 110
  name: '110'

data = 

  surfaceheight: [512x512 double]
  averageheight: -3.7803e-08
  stdheight: 1.5918
  kurtheight: 2.8466
  skewnessheight: -0.2871
  maxheight: 9.0200
  minheight: -16.8960
  image: {'Strain120F-1.png'  'Strain120F-2.png'}
  step: 120
  name: '120'

data = 

  surfaceheight: [512x512 double]
  averageheight: -8.0110e-08
  stdheight: 1.7067
  kurtheight: 2.8421
  skewnessheight: -0.3090
  maxheight: 10.9640
  minheight: -13.2360
  image: {'Strain130F-1.png'  'Strain130F-2.png'}
  step: 130
  name: '130'

data = 

  surfaceheight: [512x512 double]
  averageheight: -5.1388e-08
  stdheight: 1.8030
  kurtheight: 2.8206
  skewnessheight: -0.2978
  maxheight: 9.4393
  minheight: -16.1140
  image: {'Strain140F-1.png'  'Strain140F-2.png'}
  step: 140
  name: '140'

data = 

  surfaceheight: [512x512 double]
  averageheight: -2.7247e-08
  stdheight: 1.9438
  kurtheight: 2.8434
  skewnessheight: -0.2674
  maxheight: 9.7859
  minheight: -16.0710
  image: {'Strain150F-1.png'  'Strain150F-2.png'}
  step: 150
  name: '150'

data = 

  surfaceheight: [512x512 double]
  averageheight: 1.2345e-08
  stdheight: 2.0218
  kurtheight: 2.8338
  skewnessheight: -0.2742
  maxheight: 10.8760
  minheight: -13.0650
  image: {'Strain160F-1.png'  'Strain160F-2.png'}
  step: 160
  name: '160'

data = 

  surfaceheight: [512x512 double]
  averageheight: -1.0978e-08
  stdheight: 2.2940
  kurtheight: 2.9680
  skewnessheight: -0.3111
  maxheight: 9.0058
  minheight: -21.1230
  image: {'Strain180F-1.png'  'Strain180F-2.png'}
  step: 180
  name: '180'

data = 

  surfaceheight: [512x512 double]
  averageheight: 5.0254e-08
  stdheight: 2.4864
  kurtheight: 3.1423
  skewnessheight: -0.3581
  maxheight: 10.9000
  minheight: -20.9210
  image: {'Strain200F-1.png'  'Strain200F-2.png'}
  step: 200
  name: '200'

data = 

  surfaceheight: [512x512 double]
  averageheight: -3.7403e-08
  stdheight: 2.7296
  kurtheight: 3.4124
  skewnessheight: -0.4401
  maxheight: 12.9600
  minheight: -22.2160
  image: {'Strain220F-1.png'  'Strain220F-2.png'}
  step: 220
  name: '220'

data = 

  surfaceheight: [512x512 double]
  averageheight: -3.6055e-08
  stdheight: 2.9788
  kurtheight: 3.4563
  skewnessheight: -0.4345
  maxheight: 11.6690
  minheight: -22.6170
  image: {'Strain240F-1.png'  'Strain240F-2.png'}
  step: 240
  name: '240'

Published with MATLAB® R2013a
