Repository: tonyfast/Aluminum-Surface-Roughness

Aluminum Surface Roughness explores Materials Informatics on the surface of Aluminum under several processing conditions.

## Datasets

Two datasets were provided by Mark Stoudt at the Materials Measurements Laboratory at the National Institute for Standards and Technology.

1. High Purity Aluminum - Is a study of the Aluminum Surface Roughness of the time of a single experiment.
2. 5574 Aluminum - deformed using multiple processing routes with RVE's extracted at different positions in the sample.

File: _posts/2014-05-20-HPAl_strain_data-folder-data.html
---
layout: dataset
title: HPAl_strain_data folder data
tags:
- HPAl_strain_data
var:
  - averageheight
  - kurtheight
  - maxheight
  - minheight
  - skewnessheight
  - stdheight
  - step
data: 
- name: 
  - 000 
  image: 
  - Strain000F-1.png 
  - Strain000F-2.png 
  metadata:
  - var: surfaceheight
    dims: 
     - 512
     - 512
    type: double
  - var: averageheight
    value: -0.000000
  - var: stdheight
    value: 0.818790
  - var: kurtheight
    value: 2.836250
  - var: skewnessheight
    value: -0.255586
  - var: maxheight
    value: 3.205900
  - var: minheight
    value: -5.514100
  - var: step
    value: 0.000000
- name: 
  - 005 
  image: 
  - Strain005F-1.png 
  - Strain005F-2.png 
  metadata:
  - var: surfaceheight
    dims: 
     - 512
     - 512
    type: double
  - var: averageheight
    value: 0.000000
  - var: stdheight
    value: 0.979155
  - var: kurtheight
    value: 2.743001
  - var: skewnessheight
    value: -0.078370
  - var: maxheight
    value: 11.173000
  - var: minheight
    value: -6.359200
  - var: step
    value: 5.000000
- name: 
  - 010 
  image: 
  - Strain010F-1.png 
  - Strain010F-2.png 
  metadata:
  - var: surfaceheight
    dims: 
     - 512
     - 512
    type: double
  - var: averageheight
    value: 0.000000
  - var: stdheight
    value: 0.934197
  - var: kurtheight
    value: 2.679490
  - var: skewnessheight
    value: -0.211797
  - var: maxheight
    value: 9.019400
  - var: minheight
    value: -5.969700
  - var: step
    value: 10.000000
- name: 
  - 015 
  image: 
  - Strain015F-1.png 
  - Strain015F-2.png 
  metadata:
  - var: surfaceheight
    dims: 
     - 512
     - 512
    type: double
  - var: averageheight
    value: -0.000000
  - var: stdheight
    value: 0.951088
  - var: kurtheight
    value: 2.701566
  - var: skewnessheight
    value: -0.233605
  - var: maxheight
    value: 9.206000
  - var: minheight
    value: -5.183100
  - var: step
    value: 15.000000
- name: 
  - 020 
  image: 
  - Strain020F-1.png 
  - Strain020F-2.png 
  metadata:
  - var: surfaceheight
    dims: 
     - 512
     - 512
    type: double
  - var: averageheight
    value: 0.000000
  - var: stdheight
    value: 0.972277
  - var: kurtheight
    value: 2.766628
  - var: skewnessheight
    value: -0.298384
  - var: maxheight
    value: 9.525500
  - var: minheight
    value: -6.487200
  - var: step
    value: 20.000000
- name: 
  - 025 
  image: 
  - Strain025F-1.png 
  - Strain025F-2.png 
  metadata:
  - var: surfaceheight
    dims: 
     - 512
     - 512
    type: double
  - var: averageheight
    value: 0.000000
  - var: stdheight
    value: 0.950599
  - var: kurtheight
    value: 2.813082
  - var: skewnessheight
    value: -0.343113
  - var: maxheight
    value: 7.892400
  - var: minheight
    value: -6.241000
  - var: step
    value: 25.000000
- name: 
  - 030 
  image: 
  - Strain030F-1.png 
  - Strain030F-2.png 
  metadata:
  - var: surfaceheight
    dims: 
     - 512
     - 512
    type: double
  - var: averageheight
    value: -0.000000
  - var: stdheight
    value: 0.939435
  - var: kurtheight
    value: 2.998495
  - var: skewnessheight
    value: -0.365367
  - var: maxheight
    value: 9.375300
  - var: minheight
    value: -5.607900
  - var: step
    value: 30.000000
- name: 
  - 035 
  image: 
  - Strain035F-1.png 
  - Strain035F-2.png 
  metadata:
  - var: surfaceheight
    dims: 
     - 512
     - 512
    type: double
  - var: averageheight
    value: 0.000000
  - var: stdheight
    value: 0.945869
  - var: kurtheight
    value: 3.094635
  - var: skewnessheight
    value: -0.394066
  - var: maxheight
    value: 8.700000
  - var: minheight
    value: -6.039700
  - var: step
    value: 35.000000
- name: 
  - 040 
  image: 
  - Strain040F-1.png 
  - Strain040F-2.png 
  metadata:
  - var: surfaceheight
    dims: 
     - 512
     - 512
    type: double
  - var: averageheight
    value: -0.000000
  - var: stdheight
    value: 0.959775
  - var: kurtheight
    value: 3.210976
  - var: skewnessheight
    value: -0.410372
  - var: maxheight
    value: 8.443500
  - var: minheight
    value: -7.541700
  - var: step
    value: 40.000000
- name: 
  - 045 
  image: 
  - Strain045F-1.png 
  - Strain045F-2.png 
  metadata:
  - var: surfaceheight
    dims: 
     - 512
     - 512
    type: double
  - var: averageheight
    value: -0.000000
  - var: stdheight
    value: 0.992433
  - var: kurtheight
    value: 3.276511
  - var: skewnessheight
    value: -0.374849
  - var: maxheight
    value: 10.003000
  - var: minheight
    value: -7.079900
  - var: step
    value: 45.000000
- name: 
  - 050 
  image: 
  - Strain050F-1.png 
  - Strain050F-2.png 
  metadata:
  - var: surfaceheight
    dims: 
     - 512
     - 512
    type: double
  - var: averageheight
    value: -0.000000
  - var: stdheight
    value: 1.002527
  - var: kurtheight
    value: 3.323872
  - var: skewnessheight
    value: -0.401688
  - var: maxheight
    value: 7.393500
  - var: minheight
    value: -7.246600
  - var: step
    value: 50.000000
- name: 
  - 055 
  image: 
  - Strain055F-1.png 
  - Strain055F-2.png 
  metadata:
  - var: surfaceheight
    dims: 
     - 512
     - 512
    type: double
  - var: averageheight
    value: -0.000000
  - var: stdheight
    value: 1.035605
  - var: kurtheight
    value: 3.371748
  - var: skewnessheight
    value: -0.394824
  - var: maxheight
    value: 8.086700
  - var: minheight
    value: -6.612300
  - var: step
    value: 55.000000
- name: 
  - 060 
  image: 
  - Strain060F-1.png 
  - Strain060F-2.png 
  metadata:
  - var: surfaceheight
    dims: 
     - 512
     - 512
    type: double
  - var: averageheight
    value: -0.000000
  - var: stdheight
    value: 1.052781
  - var: kurtheight
    value: 3.398187
  - var: skewnessheight
    value: -0.343956
  - var: maxheight
    value: 8.482600
  - var: minheight
    value: -9.133900
  - var: step
    value: 60.000000
- name: 
  - 065 
  image: 
  - Strain065F-1.png 
  - Strain065F-2.png 
  metadata:
  - var: surfaceheight
    dims: 
     - 512
     - 512
    type: double
  - var: averageheight
    value: -0.000000
  - var: stdheight
    value: 1.086388
  - var: kurtheight
    value: 3.336389
  - var: skewnessheight
    value: -0.341144
  - var: maxheight
    value: 8.400400
  - var: minheight
    value: -7.733600
  - var: step
    value: 65.000000
- name: 
  - 070 
  image: 
  - Strain070F-1.png 
  - Strain070F-2.png 
  metadata:
  - var: surfaceheight
    dims: 
     - 512
     - 512
    type: double
  - var: averageheight
    value: -0.000000
  - var: stdheight
    value: 1.107406
  - var: kurtheight
    value: 3.361372
  - var: skewnessheight
    value: -0.317694
  - var: maxheight
    value: 9.270200
  - var: minheight
    value: -7.898800
  - var: step
    value: 70.000000
- name: 
  - 075 
  image: 
  - Strain075F-1.png 
  - Strain075F-2.png 
  metadata:
  - var: surfaceheight
    dims: 
     - 512
     - 512
    type: double
  - var: averageheight
    value: -0.000000
  - var: stdheight
    value: 1.159565
  - var: kurtheight
    value: 3.380622
  - var: skewnessheight
    value: -0.303102
  - var: maxheight
    value: 9.706200
  - var: minheight
    value: -7.804200
  - var: step
    value: 75.000000
- name: 
  - 080 
  image: 
  - Strain080F-1.png 
  - Strain080F-2.png 
  metadata:
  - var: surfaceheight
    dims: 
     - 512
     - 512
    type: double
  - var: averageheight
    value: -0.000000
  - var: stdheight
    value: 1.219130
  - var: kurtheight
    value: 3.124411
  - var: skewnessheight
    value: -0.338239
  - var: maxheight
    value: 7.587700
  - var: minheight
    value: -9.600200
  - var: step
    value: 80.000000
- name: 
  - 085 
  image: 
  - Strain085F-1.png 
  - Strain085F-2.png 
  metadata:
  - var: surfaceheight
    dims: 
     - 512
     - 512
    type: double
  - var: averageheight
    value: -0.000000
  - var: stdheight
    value: 1.246965
  - var: kurtheight
    value: 3.101656
  - var: skewnessheight
    value: -0.329750
  - var: maxheight
    value: 8.154700
  - var: minheight
    value: -9.195200
  - var: step
    value: 85.000000
- name: 
  - 090 
  image: 
  - Strain090F-1.png 
  - Strain090F-2.png 
  metadata:
  - var: surfaceheight
    dims: 
     - 512
     - 512
    type: double
  - var: averageheight
    value: 0.000000
  - var: stdheight
    value: 1.293078
  - var: kurtheight
    value: 3.002368
  - var: skewnessheight
    value: -0.306200
  - var: maxheight
    value: 9.087900
  - var: minheight
    value: -8.939200
  - var: step
    value: 90.000000
- name: 
  - 095 
  image: 
  - Strain095F-1.png 
  - Strain095F-2.png 
  metadata:
  - var: surfaceheight
    dims: 
     - 512
     - 512
    type: double
  - var: averageheight
    value: 0.000000
  - var: stdheight
    value: 1.304586
  - var: kurtheight
    value: 3.094331
  - var: skewnessheight
    value: -0.306501
  - var: maxheight
    value: 8.847900
  - var: minheight
    value: -17.087000
  - var: step
    value: 95.000000
- name: 
  - 100 
  image: 
  - Strain100F-1.png 
  - Strain100F-2.png 
  metadata:
  - var: surfaceheight
    dims: 
     - 512
     - 512
    type: double
  - var: averageheight
    value: -0.000000
  - var: stdheight
    value: 1.363944
  - var: kurtheight
    value: 2.916544
  - var: skewnessheight
    value: -0.281176
  - var: maxheight
    value: 10.314000
  - var: minheight
    value: -7.734900
  - var: step
    value: 100.000000
- name: 
  - 110 
  image: 
  - Strain110F-1.png 
  - Strain110F-2.png 
  metadata:
  - var: surfaceheight
    dims: 
     - 512
     - 512
    type: double
  - var: averageheight
    value: -0.000000
  - var: stdheight
    value: 1.463202
  - var: kurtheight
    value: 2.887940
  - var: skewnessheight
    value: -0.299730
  - var: maxheight
    value: 9.394800
  - var: minheight
    value: -7.811400
  - var: step
    value: 110.000000
- name: 
  - 120 
  image: 
  - Strain120F-1.png 
  - Strain120F-2.png 
  metadata:
  - var: surfaceheight
    dims: 
     - 512
     - 512
    type: double
  - var: averageheight
    value: -0.000000
  - var: stdheight
    value: 1.591794
  - var: kurtheight
    value: 2.846621
  - var: skewnessheight
    value: -0.287081
  - var: maxheight
    value: 9.020000
  - var: minheight
    value: -16.896000
  - var: step
    value: 120.000000
- name: 
  - 130 
  image: 
  - Strain130F-1.png 
  - Strain130F-2.png 
  metadata:
  - var: surfaceheight
    dims: 
     - 512
     - 512
    type: double
  - var: averageheight
    value: -0.000000
  - var: stdheight
    value: 1.706688
  - var: kurtheight
    value: 2.842148
  - var: skewnessheight
    value: -0.309029
  - var: maxheight
    value: 10.964000
  - var: minheight
    value: -13.236000
  - var: step
    value: 130.000000
- name: 
  - 140 
  image: 
  - Strain140F-1.png 
  - Strain140F-2.png 
  metadata:
  - var: surfaceheight
    dims: 
     - 512
     - 512
    type: double
  - var: averageheight
    value: -0.000000
  - var: stdheight
    value: 1.803007
  - var: kurtheight
    value: 2.820583
  - var: skewnessheight
    value: -0.297765
  - var: maxheight
    value: 9.439300
  - var: minheight
    value: -16.114000
  - var: step
    value: 140.000000
- name: 
  - 150 
  image: 
  - Strain150F-1.png 
  - Strain150F-2.png 
  metadata:
  - var: surfaceheight
    dims: 
     - 512
     - 512
    type: double
  - var: averageheight
    value: -0.000000
  - var: stdheight
    value: 1.943779
  - var: kurtheight
    value: 2.843395
  - var: skewnessheight
    value: -0.267397
  - var: maxheight
    value: 9.785900
  - var: minheight
    value: -16.071000
  - var: step
    value: 150.000000
- name: 
  - 160 
  image: 
  - Strain160F-1.png 
  - Strain160F-2.png 
  metadata:
  - var: surfaceheight
    dims: 
     - 512
     - 512
    type: double
  - var: averageheight
    value: 0.000000
  - var: stdheight
    value: 2.021845
  - var: kurtheight
    value: 2.833794
  - var: skewnessheight
    value: -0.274220
  - var: maxheight
    value: 10.876000
  - var: minheight
    value: -13.065000
  - var: step
    value: 160.000000
- name: 
  - 180 
  image: 
  - Strain180F-1.png 
  - Strain180F-2.png 
  metadata:
  - var: surfaceheight
    dims: 
     - 512
     - 512
    type: double
  - var: averageheight
    value: -0.000000
  - var: stdheight
    value: 2.293986
  - var: kurtheight
    value: 2.968008
  - var: skewnessheight
    value: -0.311104
  - var: maxheight
    value: 9.005800
  - var: minheight
    value: -21.123000
  - var: step
    value: 180.000000
- name: 
  - 200 
  image: 
  - Strain200F-1.png 
  - Strain200F-2.png 
  metadata:
  - var: surfaceheight
    dims: 
     - 512
     - 512
    type: double
  - var: averageheight
    value: 0.000000
  - var: stdheight
    value: 2.486355
  - var: kurtheight
    value: 3.142306
  - var: skewnessheight
    value: -0.358085
  - var: maxheight
    value: 10.900000
  - var: minheight
    value: -20.921000
  - var: step
    value: 200.000000
- name: 
  - 220 
  image: 
  - Strain220F-1.png 
  - Strain220F-2.png 
  metadata:
  - var: surfaceheight
    dims: 
     - 512
     - 512
    type: double
  - var: averageheight
    value: -0.000000
  - var: stdheight
    value: 2.729616
  - var: kurtheight
    value: 3.412413
  - var: skewnessheight
    value: -0.440086
  - var: maxheight
    value: 12.960000
  - var: minheight
    value: -22.216000
  - var: step
    value: 220.000000
- name: 
  - 240 
  image: 
  - Strain240F-1.png 
  - Strain240F-2.png 
  metadata:
  - var: surfaceheight
    dims: 
     - 512
     - 512
    type: double
  - var: averageheight
    value: -0.000000
  - var: stdheight
    value: 2.978822
  - var: kurtheight
    value: 3.456271
  - var: skewnessheight
    value: -0.434458
  - var: maxheight
    value: 11.669000
  - var: minheight
    value: -22.617000
  - var: step
    value: 240.000000

---
